Repository: jpdspz/frp-aging-xgboost

# Prediction of property retention of aged FRP composites using an XGBoost model

## Citation (Pending Publication)
While our manuscript is under review, please cite this repository:
```bibtex
@software{frp-aging-xgboost,
  author = {Pereira, João Paulo D. de S.},
  title = {{Prediction of property retention of aged FRP composites using XGBoost}},
  url = {https://github.com/pereira-joao-paulo/frp-aging-xgboost},
  year = {2025},
  note = {Article citation will be added upon publication}
}

File: training-dataset.csv (part 2 of 2)
Author;Type of resin;Isophtalic polyester resin;Orthophtalic polyester resin;Vinylester resin;Phenolic resin;Epoxy resin;Type of fiber;Glass fiber;Carbon fiber;Basalt fiber;Manufacturing process;Pultrusion;Hand lay-up;Filament winding;VARTM;Fiber volume fraction;Profile thickness (mm);Coupon description;Aging effect;Steady condition;Cyclic condition;Immersion;Moisture;Presence of salts;Salt concentration (g/L);pH;Relative humidity;Sustained loading;Exposure time (hours);Exposure time (days);log10(t);Min. exposure temperature (°C);Max. exposure temperature (°C);Avg. exposure temperature (°C);Temperature range (°C);Temperature x time;k(T);1/T (Kelvin);Unaged elastic modulus (GPa);Residual elastic modulus (GPa);Elastic modulus retention
Carra and Carvelli (2014);Vinylester;0;0;1;0;0;Glass;1;0;0;Pultrusion;1;0;0;0;0.6;2.9;plate;hygrothermal chamber;0;1;0;1;0;0;7;0.9;0;4032;168;2.228;40;40;40;0;659.6;30.85;0;31.1;30.1;0.968
Carra and Carvelli (2014);Vinylester;0;0;1;0;0;Glass;1;0;0;Pultrusion;1;0;0;0;0.6;2.9;plate;in situ;0;1;0;1;0;0;7;0.9;0;8064;336;2.528;40;40;40;0;687.4;30.85;0;31.1;30.2;0.971
Correia et al. (2010);Polyester;1;0;0;0;0;Glass;1;0;0;Pultrusion;1;0;0;0;0.5;5;square tube;demineralised water;1;0;1;0;0;0;7;1;0;0;0;0;20;20;20;0;0;4.322;0;37.6;37.6;1
Correia et al. (2010);Polyester;1;0;0;0;0;Glass;1;0;0;Pultrusion;1;0;0;0;0.5;5;square tube;demineralised water;1;0;1;0;0;0;7;1;0;2160;90;1.959;20;20;20;0;317.3;4.322;0;37.6;31;0.824
Correia et al. (2010);Polyester;1;0;0;0;0;Glass;1;0;0;Pultrusion;1;0;0;0;0.5;5;square tube;demineralised water;1;0;1;0;0;0;7;1;0;4320;180;2.258;20;20;20;0;331.2;4.322;0;37.6;36.5;0.971
Correia et al. (2010);Polyester;1;0;0;0;0;Glass;1;0;0;Pultrusion;1;0;0;0;0.5;5;square tube;demineralised water;1;0;1;0;0;0;7;1;0;6480;270;2.433;20;20;20;0;339.3;4.322;0;37.6;35;0.931
Correia et al. (2010);Polyester;1;0;0;0;0;Glass;1;0;0;Pultrusion;1;0;0;0;0.5;5;square tube;demineralised water;1;0;1;0;0;0;7;1;0;8640;360;2.558;20;20;20;0;345.1;4.322;0;37.6;32;0.851
Correia et al. (2010);Polyester;1;0;0;0;0;Glass;1;0;0;Pultrusion;1;0;0;0;0.5;5;square tube;demineralised water;1;0;1;0;0;0;7;1;0;0;0;0;40;40;40;0;0;30.85;0;37.6;37.6;1
Correia et al. (2010);Polyester;1;0;0;0;0;Glass;1;0;0;Pultrusion;1;0;0;0;0.5;5;square tube;demineralised water;1;0;1;0;0;0;7;1;0;2160;90;1.959;40;40;40;0;634.7;30.85;0;37.6;34.8;0.926
Correia et al. (2010);Polyester;1;0;0;0;0;Glass;1;0;0;Pultrusion;1;0;0;0;0.5;5;square tube;demineralised water;1;0;1;0;0;0;7;1;0;4320;180;2.258;40;40;40;0;662.4;30.85;0;37.6;33;0.878
Correia et al. (2010);Polyester;1;0;0;0;0;Glass;1;0;0;Pultrusion;1;0;0;0;0.5;5;square tube;demineralised water;1;0;1;0;0;0;7;1;0;6480;270;2.433;40;40;40;0;678.6;30.85;0;37.6;30.5;0.811
Correia et al. (2010);Polyester;1;0;0;0;0;Glass;1;0;0;Pultrusion;1;0;0;0;0.5;5;square tube;demineralised water;1;0;1;0;0;0;7;1;0;8640;360;2.558;40;40;40;0;690.1;30.85;0;37.6;33.5;0.891
Correia et al. (2010);Polyester;1;0;0;0;0;Glass;1;0;0;Pultrusion;1;0;0;0;0.5;5;square tube;demineralised water;1;0;1;0;0;0;7;1;0;0;0;0;60;60;60;0;0;173.906;0;37.6;37.6;1
Correia et al. (2010);Polyester;1;0;0;0;0;Glass;1;0;0;Pultrusion;1;0;0;0;0.5;5;square tube;demineralised water;1;0;1;0;0;0;7;1;0;2160;90;1.959;60;60;60;0;952;173.906;0;37.6;36;0.957
Correia et al. (2010);Polyester;1;0;0;0;0;Glass;1;0;0;Pultrusion;1;0;0;0;0.5;5;square tube;demineralised water;1;0;1;0;0;0;7;1;0;4320;180;2.258;60;60;60;0;993.6;173.906;0;37.6;33.5;0.891
Correia et al. (2010);Polyester;1;0;0;0;0;Glass;1;0;0;Pultrusion;1;0;0;0;0.5;5;square tube;demineralised water;1;0;1;0;0;0;7;1;0;6480;270;2.433;60;60;60;0;1017.9;173.906;0;37.6;33;0.878
Correia et al. (2010);Polyester;1;0;0;0;0;Glass;1;0;0;Pultrusion;1;0;0;0;0.5;5;square tube;demineralised water;1;0;1;0;0;0;7;1;0;8640;360;2.558;60;60;60;0;1035.2;173.906;0;37.6;30.5;0.811
Correia et al. (2010);Polyester;1;0;0;0;0;Glass;1;0;0;Pultrusion;1;0;0;0;0.5;5;square tube;salt water;1;0;1;0;1;35;7;1;0;0;0;0;20;20;20;0;0;4.322;0;37.6;37.6;1
Correia et al. (2010);Polyester;1;0;0;0;0;Glass;1;0;0;Pultrusion;1;0;0;0;0.5;5;square tube;salt water;1;0;1;0;1;35;7;1;0;2160;90;1.959;20;20;20;0;317.3;4.322;0;37.6;40;1.064
Correia et al. (2010);Polyester;1;0;0;0;0;Glass;1;0;0;Pultrusion;1;0;0;0;0.5;5;square tube;salt water;1;0;1;0;1;35;7;1;0;4320;180;2.258;20;20;20;0;331.2;4.322;0;37.6;38;1.011
Correia et al. (2010);Polyester;1;0;0;0;0;Glass;1;0;0;Pultrusion;1;0;0;0;0.5;5;square tube;salt water;1;0;1;0;1;35;7;1;0;6480;270;2.433;20;20;20;0;339.3;4.322;0;37.6;34;0.904
Correia et al. (2010);Polyester;1;0;0;0;0;Glass;1;0;0;Pultrusion;1;0;0;0;0.5;5;square tube;salt water;1;0;1;0;1;35;7;1;0;8640;360;2.558;20;20;20;0;345.1;4.322;0;37.6;28.5;0.758
Correia et al. (2010);Polyester;1;0;0;0;0;Glass;1;0;0;Pultrusion;1;0;0;0;0.5;5;square tube;salt water;1;0;1;0;1;35;7;1;0;0;0;0;40;40;40;0;0;30.85;0;37.6;37.6;1
Correia et al. (2010);Polyester;1;0;0;0;0;Glass;1;0;0;Pultrusion;1;0;0;0;0.5;5;square tube;salt water;1;0;1;0;1;35;7;1;0;2160;90;1.959;40;40;40;0;634.7;30.85;0;37.6;41;1.09
Correia et al. (2010);Polyester;1;0;0;0;0;Glass;1;0;0;Pultrusion;1;0;0;0;0.5;5;square tube;salt water;1;0;1;0;1;35;7;1;0;4320;180;2.258;40;40;40;0;662.4;30.85;0;37.6;42;1.117
Correia et al. (2010);Polyester;1;0;0;0;0;Glass;1;0;0;Pultrusion;1;0;0;0;0.5;5;square tube;salt water;1;0;1;0;1;35;7;1;0;6480;270;2.433;40;40;40;0;678.6;30.85;0;37.6;33;0.878
Correia et al. (2010);Polyester;1;0;0;0;0;Glass;1;0;0;Pultrusion;1;0;0;0;0.5;5;square tube;salt water;1;0;1;0;1;35;7;1;0;8640;360;2.558;40;40;40;0;690.1;30.85;0;37.6;31;0.824
Correia et al. (2010);Polyester;1;0;0;0;0;Glass;1;0;0;Pultrusion;1;0;0;0;0.5;5;square tube;salt water;1;0;1;0;1;35;7;1;0;0;0;0;60;60;60;0;0;173.906;0;37.6;37.6;1
Correia et al. (2010);Polyester;1;0;0;0;0;Glass;1;0;0;Pultrusion;1;0;0;0;0.5;5;square tube;salt water;1;0;1;0;1;35;7;1;0;2160;90;1.959;60;60;60;0;952;173.906;0;37.6;33;0.878
Correia et al. (2010);Polyester;1;0;0;0;0;Glass;1;0;0;Pultrusion;1;0;0;0;0.5;5;square tube;salt water;1;0;1;0;1;35;7;1;0;4320;180;2.258;60;60;60;0;993.6;173.906;0;37.6;41;1.09
Correia et al. (2010);Polyester;1;0;0;0;0;Glass;1;0;0;Pultrusion;1;0;0;0;0.5;5;square tube;salt water;1;0;1;0;1;35;7;1;0;6480;270;2.433;60;60;60;0;1017.9;173.906;0;37.6;30.5;0.811
Correia et al. (2010);Polyester;1;0;0;0;0;Glass;1;0;0;Pultrusion;1;0;0;0;0.5;5;square tube;salt water;1;0;1;0;1;35;7;1;0;8640;360;2.558;60;60;60;0;1035.2;173.906;0;37.6;31;0.824
Correia et al. (2010);Polyester;1;0;0;0;0;Glass;1;0;0;Pultrusion;1;0;0;0;0.5;5;square tube;hygrothermal chamber;1;0;0;1;0;0;7;1;0;0;0;0;40;40;40;0;0;30.85;0;37.6;37.6;1
Correia et al. (2010);Polyester;1;0;0;0;0;Glass;1;0;0;Pultrusion;1;0;0;0;0.5;5;square tube;hygrothermal chamber;1;0;0;1;0;0;7;1;0;2160;90;1.959;40;40;40;0;634.7;30.85;0;37.6;34.5;0.918
Correia et al. (2010);Polyester;1;0;0;0;0;Glass;1;0;0;Pultrusion;1;0;0;0;0.5;5;square tube;hygrothermal chamber;1;0;0;1;0;0;7;1;0;4320;180;2.258;40;40;40;0;662.4;30.85;0;37.6;31;0.824
Correia et al. (2010);Polyester;1;0;0;0;0;Glass;1;0;0;Pultrusion;1;0;0;0;0.5;5;square tube;hygrothermal chamber;1;0;0;1;0;0;7;1;0;6480;270;2.433;40;40;40;0;678.6;30.85;0;37.6;29.5;0.785
Cabral-Fonseca et al. (2012);Polyester;1;0;0;0;0;Glass;1;0;0;Pultrusion;1;0;0;0;0.5;5;square tube;demineralised water;1;0;1;0;0;0;7;1;0;0;0;0;20;20;20;0;0;4.322;0;37.6;37.6;1
Cabral-Fonseca et al. (2012);Polyester;1;0;0;0;0;Glass;1;0;0;Pultrusion;1;0;0;0;0.5;5;square tube;demineralised water;1;0;1;0;0;0;7;1;0;12960;540;2.733;20;20;20;0;353.2;4.322;0;37.6;29.7;0.79
Cabral-Fonseca et al. (2012);Polyester;1;0;0;0;0;Glass;1;0;0;Pultrusion;1;0;0;0;0.5;5;square tube;demineralised water;1;0;1;0;0;0;7;1;0;0;0;0;40;40;40;0;0;30.85;0;37.6;37.6;1
Cabral-Fonseca et al. (2012);Polyester;1;0;0;0;0;Glass;1;0;0;Pultrusion;1;0;0;0;0.5;5;square tube;demineralised water;1;0;1;0;0;0;7;1;0;12960;540;2.733;40;40;40;0;706.3;30.85;0;37.6;33.5;0.89
Cabral-Fonseca et al. (2012);Polyester;1;0;0;0;0;Glass;1;0;0;Pultrusion;1;0;0;0;0.5;5;square tube;demineralised water;1;0;1;0;0;0;7;1;0;0;0;0;60;60;60;0;0;173.906;0;37.6;37.6;1
Cabral-Fonseca et al. (2012);Polyester;1;0;0;0;0;Glass;1;0;0;Pultrusion;1;0;0;0;0.5;5;square tube;demineralised water;1;0;1;0;0;0;7;1;0;12960;540;2.733;60;60;60;0;1059.5;173.906;0;37.6;29.7;0.79
Cabral-Fonseca et al. (2012);Polyester;1;0;0;0;0;Glass;1;0;0;Pultrusion;1;0;0;0;0.5;5;square tube;salt water;1;0;1;0;1;35;7;1;0;0;0;0;20;20;20;0;0;4.322;0;37.6;37.6;1
Cabral-Fonseca et al. (2012);Polyester;1;0;0;0;0;Glass;1;0;0;Pultrusion;1;0;0;0;0.5;5;square tube;salt water;1;0;1;0;1;35;7;1;0;12960;540;2.733;20;20;20;0;353.2;4.322;0;37.6;31.2;0.83
Cabral-Fonseca et al. (2012);Polyester;1;0;0;0;0;Glass;1;0;0;Pultrusion;1;0;0;0;0.5;5;square tube;salt water;1;0;1;0;1;35;7;1;0;0;0;0;40;40;40;0;0;30.85;0;37.6;37.6;1
Cabral-Fonseca et al. (2012);Polyester;1;0;0;0;0;Glass;1;0;0;Pultrusion;1;0;0;0;0.5;5;square tube;salt water;1;0;1;0;1;35;7;1;0;12960;540;2.733;40;40;40;0;706.3;30.85;0;37.6;30.5;0.81
Cabral-Fonseca et al. (2012);Polyester;1;0;0;0;0;Glass;1;0;0;Pultrusion;1;0;0;0;0.5;5;square tube;salt water;1;0;1;0;1;35;7;1;0;0;0;0;60;60;60;0;0;173.906;0;37.6;37.6;1
Cabral-Fonseca et al. (2012);Polyester;1;0;0;0;0;Glass;1;0;0;Pultrusion;1;0;0;0;0.5;5;square tube;salt water;1;0;1;0;1;35;7;1;0;12960;540;2.733;60;60;60;0;1059.5;173.906;0;37.6;30.5;0.81
Yang et al. (2022);Polyester;1;1;0;0;0;Glass;1;0;0;Pultrusion;1;0;0;0;0.6;2.7;plate;demineralised water;1;0;1;0;0;0;7;1;0;0;0;0;23;23;23;0;0;5.903;0;9.9;9.9;1
Yang et al. (2022);Polyester;1;1;0;0;0;Glass;1;0;0;Pultrusion;1;0;0;0;0.6;2.7;plate;demineralised water;1;0;1;0;0;0;7;1;0;360;15;1.204;23;23;23;0;323.7;5.903;0;9.9;10.2;1.035
Yang et al. (2022);Polyester;1;1;0;0;0;Glass;1;0;0;Pultrusion;1;0;0;0;0.6;2.7;plate;demineralised water;1;0;1;0;0;0;7;1;0;2160;90;1.959;23;23;23;0;364.9;5.903;0;9.9;9.2;0.933
Yang et al. (2022);Polyester;1;1;0;0;0;Glass;1;0;0;Pultrusion;1;0;0;0;0.6;2.7;plate;demineralised water;1;0;1;0;0;0;7;1;0;4320;180;2.258;23;23;23;0;380.9;5.903;0;9.9;9;0.914
Yang et al. (2022);Polyester;1;1;0;0;0;Glass;1;0;0;Pultrusion;1;0;0;0;0.6;2.7;plate;demineralised water;1;0;1;0;0;0;7;1;0;8640;360;2.558;23;23;23;0;396.8;5.903;0;9.9;6.3;0.635
Yang et al. (2022);Polyester;1;1;0;0;0;Glass;1;0;0;Pultrusion;1;0;0;0;0.6;2.7;plate;salt water;1;0;1;0;1;35;7;1;0;0;0;0;23;23;23;0;0;5.903;0;9.9;9.9;1
Yang et al. (2022);Polyester;1;1;0;0;0;Glass;1;0;0;Pultrusion;1;0;0;0;0.6;2.7;plate;salt water;1;0;1;0;1;35;7;1;0;360;15;1.204;23;23;23;0;323.7;5.903;0;9.9;7.6;0.769
Yang et al. (2022);Polyester;1;1;0;0;0;Glass;1;0;0;Pultrusion;1;0;0;0;0.6;2.7;plate;salt water;1;0;1;0;1;35;7;1;0;2160;90;1.959;23;23;23;0;364.9;5.903;0;9.9;7.7;0.779
Yang et al. (2022);Polyester;1;1;0;0;0;Glass;1;0;0;Pultrusion;1;0;0;0;0.6;2.7;plate;salt water;1;0;1;0;1;35;7;1;0;4320;180;2.258;23;23;23;0;380.9;5.903;0;9.9;7.3;0.744
Yang et al. (2022);Polyester;1;1;0;0;0;Glass;1;0;0;Pultrusion;1;0;0;0;0.6;2.7;plate;salt water;1;0;1;0;1;35;7;1;0;8640;360;2.558;23;23;23;0;396.8;5.903;0;9.9;6.5;0.656
Yang et al. (2022);Polyester;1;1;0;0;0;Glass;1;0;0;Pultrusion;1;0;0;0;0.6;2.7;plate;salt fog;0;1;0;1;1;5;7;0.94;0;0;0;0;35;35;35;0;0;19.331;0;9.9;9.9;1
Yang et al. (2022);Polyester;1;1;0;0;0;Glass;1;0;0;Pultrusion;1;0;0;0;0.6;2.7;plate;salt fog;0;1;0;1;1;5;7;0.94;0;360;15;1.204;35;35;35;0;492.6;19.331;0;9.9;9.1;0.923
Yang et al. (2022);Polyester;1;1;0;0;0;Glass;1;0;0;Pultrusion;1;0;0;0;0.6;2.7;plate;salt fog;0;1;0;1;1;5;7;0.94;0;2160;90;1.959;35;35;35;0;555.3;19.331;0;9.9;8.8;0.892
Yang et al. (2022);Polyester;1;1;0;0;0;Glass;1;0;0;Pultrusion;1;0;0;0;0.6;2.7;plate;salt fog;0;1;0;1;1;5;7;0.94;0;4320;180;2.258;35;35;35;0;579.6;19.331;0;9.9;6.8;0.688
Yang et al. (2022);Polyester;1;1;0;0;0;Glass;1;0;0;Pultrusion;1;0;0;0;0.6;2.7;plate;salt fog;0;1;0;1;1;5;7;0.94;0;8640;360;2.558;35;35;35;0;603.8;19.331;0;9.9;5.9;0.598
Yang et al. (2022);Polyester;1;1;0;0;0;Glass;1;0;0;Pultrusion;1;0;0;0;0.6;2.7;plate;hygrothermal chamber;0;1;0;1;0;0;7;0.94;0;0;0;0;40;40;40;0;0;30.85;0;9.9;9.9;1
Yang et al. (2022);Polyester;1;1;0;0;0;Glass;1;0;0;Pultrusion;1;0;0;0;0.6;2.7;plate;hygrothermal chamber;0;1;0;1;0;0;7;0.94;0;360;15;1.204;40;40;40;0;563;30.85;0;9.9;8.7;0.881
Yang et al. (2022);Polyester;1;1;0;0;0;Glass;1;0;0;Pultrusion;1;0;0;0;0.6;2.7;plate;hygrothermal chamber;0;1;0;1;0;0;7;0.94;0;2160;90;1.959;40;40;40;0;634.7;30.85;0;9.9;7.2;0.726
Yang et al. (2022);Polyester;1;1;0;0;0;Glass;1;0;0;Pultrusion;1;0;0;0;0.6;2.7;plate;hygrothermal chamber;0;1;0;1;0;0;7;0.94;0;4320;180;2.258;40;40;40;0;662.4;30.85;0;9.9;6.4;0.653
Yang et al. (2022);Polyester;1;1;0;0;0;Glass;1;0;0;Pultrusion;1;0;0;0;0.6;2.7;plate;hygrothermal chamber;0;1;0;1;0;0;7;0.94;0;8640;360;2.558;40;40;40;0;690.1;30.85;0;9.9;5.2;0.53
Yang et al. (2022);Polyester;1;1;0;0;0;Glass;1;0;0;Pultrusion;1;0;0;0;0.6;2.7;plate;hygrothermal chamber;0;1;0;1;0;0;7;0.94;0.4;0;0;0;40;40;40;0;0;30.85;0;9.9;9.9;1
Yang et al. (2022);Polyester;1;1;0;0;0;Glass;1;0;0;Pultrusion;1;0;0;0;0.6;2.7;plate;hygrothermal chamber;0;1;0;1;0;0;7;0.94;0.4;360;15;1.204;40;40;40;0;563;30.85;0;9.9;8.5;0.862
Yang et al. (2022);Polyester;1;1;0;0;0;Glass;1;0;0;Pultrusion;1;0;0;0;0.6;2.7;plate;hygrothermal chamber;0;1;0;1;0;0;7;0.94;0.4;2160;90;1.959;40;40;40;0;634.7;30.85;0;9.9;6.9;0.704
Yang et al. (2022);Polyester;1;1;0;0;0;Glass;1;0;0;Pultrusion;1;0;0;0;0.6;2.7;plate;hygrothermal chamber;0;1;0;1;0;0;7;0.94;0.4;4320;180;2.258;40;40;40;0;662.4;30.85;0;9.9;6.1;0.614
Yang et al. (2022);Polyester;1;1;0;0;0;Glass;1;0;0;Pultrusion;1;0;0;0;0.6;2.7;plate;hygrothermal chamber;0;1;0;1;0;0;7;0.94;0.4;8640;360;2.558;40;40;40;0;690.1;30.85;0;9.9;5;0.505
Miller (2014);Polyester;1;0;0;0;0;Glass;1;0;0;Pultrusion;1;0;0;0;0.39;6.4;plate;distilled water;1;0;1;0;0;0;7;1;0;1000;42;1.63;60;60;60;0;905.8;173.906;0;21.6;20.4;0.942
Miller (2014);Polyester;1;0;0;0;0;Glass;1;0;0;Pultrusion;1;0;0;0;0.39;6.4;plate;distilled water;1;0;1;0;0;0;7;1;0;1000;42;1.63;60;60;60;0;905.8;173.906;0;21.6;20.4;0.942
Miller (2014);Polyester;1;0;0;0;0;Glass;1;0;0;Pultrusion;1;0;0;0;0.39;6.4;plate;distilled water;1;0;1;0;0;0;7;1;0.1;0;0;0;60;60;60;0;0;173.906;0;21.6;21.6;1
Miller (2014);Polyester;1;0;0;0;0;Glass;1;0;0;Pultrusion;1;0;0;0;0.39;6.4;plate;distilled water;1;0;1;0;0;0;7;1;0.2;1000;42;1.63;60;60;60;0;905.8;173.906;0;21.6;21.8;1.01
Miller (2014);Polyester;1;0;0;0;0;Glass;1;0;0;Pultrusion;1;0;0;0;0.39;6.4;plate;distilled water;1;0;1;0;0;0;7;1;0.3;1000;42;1.63;60;60;60;0;905.8;173.906;0;21.6;19.6;0.906
Miller (2014);Polyester;1;0;0;0;0;Glass;1;0;0;Pultrusion;1;0;0;0;0.39;6.4;plate;distilled water;1;0;1;0;0;0;7;1;0;0;0;0;60;60;60;0;0;173.906;0;21.6;21.6;1
Miller (2014);Polyester;1;0;0;0;0;Glass;1;0;0;Pultrusion;1;0;0;0;0.39;6.4;plate;distilled water;1;0;1;0;0;0;7;1;0;2000;83;1.926;60;60;60;0;947.4;173.906;0;21.6;19.5;0.903
Miller (2014);Polyester;1;0;0;0;0;Glass;1;0;0;Pultrusion;1;0;0;0;0.39;6.4;plate;distilled water;1;0;1;0;0;0;7;1;0.1;2000;83;1.926;60;60;60;0;947.4;173.906;0;21.6;20.3;0.94
Miller (2014);Polyester;1;0;0;0;0;Glass;1;0;0;Pultrusion;1;0;0;0;0.39;6.4;plate;distilled water;1;0;1;0;0;0;7;1;0.2;2000;83;1.926;60;60;60;0;947.4;173.906;0;21.6;20.2;0.936
Miller (2014);Polyester;1;0;0;0;0;Glass;1;0;0;Pultrusion;1;0;0;0;0.39;6.4;plate;distilled water;1;0;1;0;0;0;7;1;0.3;2000;83;1.926;60;60;60;0;947.4;173.906;0;21.6;19.9;0.919
Miller (2014);Polyester;1;0;0;0;0;Glass;1;0;0;Pultrusion;1;0;0;0;0.39;6.4;plate;salt water;1;0;1;0;1;35;7;1;0;0;0;0;60;60;60;0;0;173.906;0;21.6;21.6;1
Miller (2014);Polyester;1;0;0;0;0;Glass;1;0;0;Pultrusion;1;0;0;0;0.39;6.4;plate;salt water;1;0;1;0;1;35;7;1;0;1000;42;1.63;60;60;60;0;905.8;173.906;0;21.6;20.6;0.954
Miller (2014);Polyester;1;0;0;0;0;Glass;1;0;0;Pultrusion;1;0;0;0;0.39;6.4;plate;salt water;1;0;1;0;1;35;7;1;0.1;1000;42;1.63;60;60;60;0;905.8;173.906;0;21.6;20.7;0.958
Miller (2014);Polyester;1;0;0;0;0;Glass;1;0;0;Pultrusion;1;0;0;0;0.39;6.4;plate;salt water;1;0;1;0;1;35;7;1;0.2;1000;42;1.63;60;60;60;0;905.8;173.906;0;21.6;18.6;0.863
Miller (2014);Polyester;1;0;0;0;0;Glass;1;0;0;Pultrusion;1;0;0;0;0.39;6.4;plate;salt water;1;0;1;0;1;35;7;1;0.3;1000;42;1.63;60;60;60;0;905.8;173.906;0;21.6;20.1;0.931
Miller (2014);Polyester;1;0;0;0;0;Glass;1;0;0;Pultrusion;1;0;0;0;0.39;6.4;plate;salt water;1;0;1;0;1;35;7;1;0;2000;83;1.926;60;60;60;0;947.4;173.906;0;21.6;20.4;0.943
Miller (2014);Polyester;1;0;0;0;0;Glass;1;0;0;Pultrusion;1;0;0;0;0.39;6.4;plate;salt water;1;0;1;0;1;35;7;1;0;2000;83;1.926;60;60;60;0;947.4;173.906;0;21.6;20.4;0.943
Miller (2014);Polyester;1;0;0;0;0;Glass;1;0;0;Pultrusion;1;0;0;0;0.39;6.4;plate;salt water;1;0;1;0;1;35;7;1;0.1;2000;83;1.926;60;60;60;0;947.4;173.906;0;21.6;20.3;0.939
Miller (2014);Polyester;1;0;0;0;0;Glass;1;0;0;Pultrusion;1;0;0;0;0.39;6.4;plate;salt water;1;0;1;0;1;35;7;1;0.2;2000;83;1.926;60;60;60;0;947.4;173.906;0;21.6;20.9;0.967
Miller (2014);Vinylester;0;0;1;0;0;Glass;1;0;0;Pultrusion;1;0;0;0;0.39;6.4;plate;distilled water;1;0;1;0;0;0;7;1;0;0;0;0;60;60;60;0;0;173.906;0;21.6;21.6;1
Miller (2014);Vinylester;0;0;1;0;0;Glass;1;0;0;Pultrusion;1;0;0;0;0.39;6.4;plate;distilled water;1;0;1;0;0;0;7;1;0;1000;42;1.63;60;60;60;0;905.8;173.906;0;21.6;20.8;0.964
Miller (2014);Vinylester;0;0;1;0;0;Glass;1;0;0;Pultrusion;1;0;0;0;0.39;6.4;plate;distilled water;1;0;1;0;0;0;7;1;0.1;1000;42;1.63;60;60;60;0;905.8;173.906;0;21.6;20.1;0.929
Miller (2014);Vinylester;0;0;1;0;0;Glass;1;0;0;Pultrusion;1;0;0;0;0.39;6.4;plate;distilled water;1;0;1;0;0;0;7;1;0.2;1000;42;1.63;60;60;60;0;905.8;173.906;0;21.6;21.5;0.997
Miller (2014);Vinylester;0;0;1;0;0;Glass;1;0;0;Pultrusion;1;0;0;0;0.39;6.4;plate;distilled water;1;0;1;0;0;0;7;1;0.3;1000;42;1.63;60;60;60;0;905.8;173.906;0;21.6;22;1.02
Miller (2014);Vinylester;0;0;1;0;0;Glass;1;0;0;Pultrusion;1;0;0;0;0.39;6.4;plate;distilled water;1;0;1;0;0;0;7;1;0;0;0;0;60;60;60;0;0;173.906;0;21.6;21.6;1
Miller (2014);Vinylester;0;0;1;0;0;Glass;1;0;0;Pultrusion;1;0;0;0;0.39;6.4;plate;distilled water;1;0;1;0;0;0;7;1;0;2000;83;1.926;60;60;60;0;947.4;173.906;0;21.6;19.4;0.896
Miller (2014);Vinylester;0;0;1;0;0;Glass;1;0;0;Pultrusion;1;0;0;0;0.39;6.4;plate;distilled water;1;0;1;0;0;0;7;1;0.1;2000;83;1.926;60;60;60;0;947.4;173.906;0;21.6;18.3;0.847
Miller (2014);Vinylester;0;0;1;0;0;Glass;1;0;0;Pultrusion;1;0;0;0;0.39;6.4;plate;distilled water;1;0;1;0;0;0;7;1;0.2;2000;83;1.926;60;60;60;0;947.4;173.906;0;21.6;20.1;0.931
Miller (2014);Vinylester;0;0;1;0;0;Glass;1;0;0;Pultrusion;1;0;0;0;0.39;6.4;plate;distilled water;1;0;1;0;0;0;7;1;0.3;2000;83;1.926;60;60;60;0;947.4;173.906;0;21.6;17.4;0.803
Miller (2014);Vinylester;0;0;1;0;0;Glass;1;0;0;Pultrusion;1;0;0;0;0.39;6.4;plate;salt water;1;0;1;0;1;35;7;1;0;0;0;0;60;60;60;0;0;173.906;0;21.6;21.6;1
Miller (2014);Vinylester;0;0;1;0;0;Glass;1;0;0;Pultrusion;1;0;0;0;0.39;6.4;plate;salt water;1;0;1;0;1;35;7;1;0;1000;42;1.63;60;60;60;0;905.8;173.906;0;21.6;20.9;0.965
Miller (2014);Vinylester;0;0;1;0;0;Glass;1;0;0;Pultrusion;1;0;0;0;0.39;6.4;plate;salt water;1;0;1;0;1;35;7;1;0.1;1000;42;1.63;60;60;60;0;905.8;173.906;0;21.6;20.6;0.953
Miller (2014);Vinylester;0;0;1;0;0;Glass;1;0;0;Pultrusion;1;0;0;0;0.39;6.4;plate;salt water;1;0;1;0;1;35;7;1;0.2;1000;42;1.63;60;60;60;0;905.8;173.906;0;21.6;20.2;0.937
Miller (2014);Vinylester;0;0;1;0;0;Glass;1;0;0;Pultrusion;1;0;0;0;0.39;6.4;plate;salt water;1;0;1;0;1;35;7;1;0.3;1000;42;1.63;60;60;60;0;905.8;173.906;0;21.6;20.5;0.948
Miller (2014);Vinylester;0;0;1;0;0;Glass;1;0;0;Pultrusion;1;0;0;0;0.39;6.4;plate;salt water;1;0;1;0;1;35;7;1;0;0;0;0;60;60;60;0;0;173.906;0;21.6;21.6;1
Miller (2014);Vinylester;0;0;1;0;0;Glass;1;0;0;Pultrusion;1;0;0;0;0.39;6.4;plate;salt water;1;0;1;0;1;35;7;1;0;2000;83;1.926;60;60;60;0;947.4;173.906;0;21.6;18.8;0.87
Miller (2014);Vinylester;0;0;1;0;0;Glass;1;0;0;Pultrusion;1;0;0;0;0.39;6.4;plate;salt water;1;0;1;0;1;35;7;1;0;2000;83;1.926;60;60;60;0;947.4;173.906;0;21.6;18.8;0.87
Miller (2014);Vinylester;0;0;1;0;0;Glass;1;0;0;Pultrusion;1;0;0;0;0.39;6.4;plate;salt water;1;0;1;0;1;35;7;1;0.1;2000;83;1.926;60;60;60;0;947.4;173.906;0;21.6;19;0.881
Miller (2014);Vinylester;0;0;1;0;0;Glass;1;0;0;Pultrusion;1;0;0;0;0.39;6.4;plate;salt water;1;0;1;0;1;35;7;1;0.2;2000;83;1.926;60;60;60;0;947.4;173.906;0;21.6;21.2;0.979
Miller (2014);Vinylester;0;0;1;0;0;Glass;1;0;0;Pultrusion;1;0;0;0;0.39;6.4;plate;salt water;1;0;1;0;1;35;7;1;0.3;2000;83;1.926;60;60;60;0;947.4;173.906;0;21.6;18.4;0.85
Nishizaki et al. (2015);Vinylester;0;0;1;0;0;Glass;1;0;0;Pultrusion;1;0;0;0;0.43;3.2;plate;in situ;0;1;0;0;0;0;7;0.5;0;0;0;0;12.5;12.5;12.5;0;0;1.927;0;20.9;20.9;1
Nishizaki et al. (2015);Vinylester;0;0;1;0;0;Glass;1;0;0;Pultrusion;1;0;0;0;0.43;3.2;plate;in situ;0;1;0;0;0;0;7;0.5;0;8760;365;2.563;12.5;12.5;12.5;0;215.8;1.927;0;20.9;25;1.196
Nishizaki et al. (2015);Vinylester;0;0;1;0;0;Glass;1;0;0;Pultrusion;1;0;0;0;0.43;3.2;plate;in situ;0;1;0;0;0;0;7.5;0.5;0;87600;3650;3.562;12.5;12.5;12.5;0;244.6;1.927;0;20.9;26.9;1.287
Nishizaki et al. (2015);Vinylester;0;0;1;0;0;Glass;1;0;0;Pultrusion;1;0;0;0;0.39;3.2;plate;in situ;0;1;0;0;0;0;7.5;0.5;0;0;0;0;12.5;12.5;12.5;0;0;1.927;0;19.2;19.2;1
Nishizaki et al. (2015);Vinylester;0;0;1;0;0;Glass;1;0;0;Pultrusion;1;0;0;0;0.39;3.2;plate;in situ;0;1;0;0;0;0;7.5;0.5;0;8760;365;2.563;12.5;12.5;12.5;0;215.8;1.927;0;19.2;20.5;1.068
Nishizaki et al. (2015);Vinylester;0;0;1;0;0;Glass;1;0;0;Pultrusion;1;0;0;0;0.39;3.2;plate;in situ;0;1;0;0;0;0;7.5;0.5;0;87600;3650;3.562;12.5;12.5;12.5;0;244.6;1.927;0;19.2;20.2;1.052
Nishizaki et al. (2015);Vinylester;0;0;1;0;0;Glass;1;0;0;Pultrusion;1;0;0;0;0.36;3.2;plate;in situ;0;1;0;0;0;0;7.5;0.5;0;0;0;0;12.5;12.5;12.5;0;0;1.927;0;17.9;17.9;1
Nishizaki et al. (2015);Vinylester;0;0;1;0;0;Glass;1;0;0;Pultrusion;1;0;0;0;0.36;3.2;plate;in situ;0;1;0;0;0;0;7.5;0.5;0;8760;365;2.563;12.5;12.5;12.5;0;215.8;1.927;0;17.9;19;1.061
Nishizaki et al. (2015);Vinylester;0;0;1;0;0;Glass;1;0;0;Pultrusion;1;0;0;0;0.36;3.2;plate;in situ;0;1;0;0;0;0;7.5;0.5;0;87600;3650;3.562;12.5;12.5;12.5;0;244.6;1.927;0;17.9;18.7;1.045
Stamenović et al. (2011);Polyester;0;1;0;0;0;Glass;1;0;0;FW;0;0;1;0;0.36;3.5;plate;alkaline solution;1;0;1;0;0;0;14;1;0;0;0;0;20;20;20;0;0;4.322;0;20.7;20.7;1
Stamenović et al. (2011);Polyester;0;1;0;0;0;Glass;1;0;0;FW;0;0;1;0;0.36;3.5;plate;alkaline solution;1;0;1;0;0;0;14;1;0;72;3;0.602;20;20;20;0;249.3;4.322;0;20.7;20.3;0.981
Stamenović et al. (2011);Polyester;0;1;0;0;0;Glass;1;0;0;FW;0;0;1;0;0.36;3.5;plate;alkaline solution;1;0;1;0;0;0;14;1;0;240;10;1.041;20;20;20;0;273.4;4.322;0;20.7;19.6;0.947
Stamenović et al. (2011);Polyester;0;1;0;0;0;Glass;1;0;0;FW;0;0;1;0;0.36;3.5;plate;alkaline solution;1;0;1;0;0;0;14;1;0;720;30;1.491;20;20;20;0;295.4;4.322;0;20.7;19;0.918
Stamenović et al. (2011);Polyester;0;1;0;0;0;Glass;1;0;0;FW;0;0;1;0;0.36;3.5;plate;alkaline solution;1;0;1;0;0;0;14;1;0;1440;60;1.785;20;20;20;0;309.2;4.322;0;20.7;18.9;0.914
Stamenović et al. (2011);Polyester;0;1;0;0;0;Glass;1;0;0;FW;0;0;1;0;0.36;3.5;plate;alkaline solution;1;0;1;0;0;0;12;1;0;0;0;0;20;20;20;0;0;4.322;0;20.7;20.7;1
Stamenović et al. (2011);Polyester;0;1;0;0;0;Glass;1;0;0;FW;0;0;1;0;0.36;3.5;plate;alkaline solution;1;0;1;0;0;0;12;1;0;72;3;0.602;20;20;20;0;249.3;4.322;0;20.7;20.5;0.988
Stamenović et al. (2011);Polyester;0;1;0;0;0;Glass;1;0;0;FW;0;0;1;0;0.36;3.5;plate;alkaline solution;1;0;1;0;0;0;12;1;0;240;10;1.041;20;20;20;0;273.4;4.322;0;20.7;19.9;0.961
Stamenović et al. (2011);Polyester;0;1;0;0;0;Glass;1;0;0;FW;0;0;1;0;0.36;3.5;plate;alkaline solution;1;0;1;0;0;0;12;1;0;720;30;1.491;20;20;20;0;295.4;4.322;0;20.7;19.6;0.945
Stamenović et al. (2011);Polyester;0;1;0;0;0;Glass;1;0;0;FW;0;0;1;0;0.36;3.5;plate;alkaline solution;1;0;1;0;0;0;12;1;0;1440;60;1.785;20;20;20;0;309.2;4.322;0;20.7;19.5;0.943
Stamenović et al. (2011);Polyester;0;1;0;0;0;Glass;1;0;0;FW;0;0;1;0;0.36;3.5;plate;tap water;1;0;1;0;0;0;7.5;1;0;0;0;0;20;20;20;0;0;4.322;0;20.7;20.7;1
Stamenović et al. (2011);Polyester;0;1;0;0;0;Glass;1;0;0;FW;0;0;1;0;0.36;3.5;plate;tap water;1;0;1;0;0;0;7.5;1;0;72;3;0.602;20;20;20;0;249.3;4.322;0;20.7;20.7;0.997
Stamenović et al. (2011);Polyester;0;1;0;0;0;Glass;1;0;0;FW;0;0;1;0;0.36;3.5;plate;tap water;1;0;1;0;0;0;7.5;1;0;240;10;1.041;20;20;20;0;273.4;4.322;0;20.7;20.3;0.978
Stamenović et al. (2011);Polyester;0;1;0;0;0;Glass;1;0;0;FW;0;0;1;0;0.36;3.5;plate;tap water;1;0;1;0;0;0;7.5;1;0;720;30;1.491;20;20;20;0;295.4;4.322;0;20.7;19.9;0.961
Stamenović et al. (2011);Polyester;0;1;0;0;0;Glass;1;0;0;FW;0;0;1;0;0.36;3.5;plate;tap water;1;0;1;0;0;0;7.5;1;0;1440;60;1.785;20;20;20;0;309.2;4.322;0;20.7;19.9;0.959
Stamenović et al. (2011);Polyester;0;1;0;0;0;Glass;1;0;0;FW;0;0;1;0;0.36;3.5;plate;acid solution;1;0;1;0;0;0;2;1;0;0;0;0;20;20;20;0;0;4.322;0;20.7;20.7;1
Stamenović et al. (2011);Polyester;0;1;0;0;0;Glass;1;0;0;FW;0;0;1;0;0.36;3.5;plate;acid solution;1;0;1;0;0;0;2;1;0;72;3;0.602;20;20;20;0;249.3;4.322;0;20.7;20.8;1.005
Stamenović et al. (2011);Polyester;0;1;0;0;0;Glass;1;0;0;FW;0;0;1;0;0.36;3.5;plate;acid solution;1;0;1;0;0;0;2;1;0;240;10;1.041;20;20;20;0;273.4;4.322;0;20.7;21.2;1.021
Stamenović et al. (2011);Polyester;0;1;0;0;0;Glass;1;0;0;FW;0;0;1;0;0.36;3.5;plate;acid solution;1;0;1;0;0;0;2;1;0;720;30;1.491;20;20;20;0;295.4;4.322;0;20.7;21.6;1.041
Stamenović et al. (2011);Polyester;0;1;0;0;0;Glass;1;0;0;FW;0;0;1;0;0.36;3.5;plate;acid solution;1;0;1;0;0;0;2;1;0;1440;60;1.785;20;20;20;0;309.2;4.322;0;20.7;21.6;1.042
Stamenović et al. (2011);Polyester;0;1;0;0;0;Glass;1;0;0;FW;0;0;1;0;0.36;3.5;plate;acid solution;1;0;1;0;0;0;1;1;0;0;0;0;20;20;20;0;0;4.322;0;20.7;20.7;1
Stamenović et al. (2011);Polyester;0;1;0;0;0;Glass;1;0;0;FW;0;0;1;0;0.36;3.5;plate;acid solution;1;0;1;0;0;0;1;1;0;72;3;0.602;20;20;20;0;249.3;4.322;0;20.7;20.9;1.007
Stamenović et al. (2011);Polyester;0;1;0;0;0;Glass;1;0;0;FW;0;0;1;0;0.36;3.5;plate;acid solution;1;0;1;0;0;0;1;1;0;240;10;1.041;20;20;20;0;273.4;4.322;0;20.7;21.4;1.033
Stamenović et al. (2011);Polyester;0;1;0;0;0;Glass;1;0;0;FW;0;0;1;0;0.36;3.5;plate;acid solution;1;0;1;0;0;0;1;1;0;720;30;1.491;20;20;20;0;295.4;4.322;0;20.7;22.1;1.065
Stamenović et al. (2011);Polyester;0;1;0;0;0;Glass;1;0;0;FW;0;0;1;0;0.36;3.5;plate;acid solution;1;0;1;0;0;0;1;1;0;1440;60;1.785;20;20;20;0;309.2;4.322;0;20.7;22.1;1.067
Rosa et al. (2024);Polyester;1;0;0;0;0;Glass;1;0;0;Pultrusion;1;0;0;0;0.33;3.2;square tube;in situ;1;0;0;1;1;7;7.5;0.5;0;0;0;0;21;21;21;0;0;4.799;0;37.9;37.9;1
Rosa et al. (2024);Polyester;1;0;0;0;0;Glass;1;0;0;Pultrusion;1;0;0;0;0.33;3.2;square tube;in situ;1;0;0;1;1;7;7.5;0.5;0;183960;7665;3.885;21;21;21;0;426.5;4.799;0;37.9;37.3;0.984
Rosa et al. (2024);Polyester;1;0;0;0;0;Glass;1;0;0;Pultrusion;1;0;0;0;0.43;8;I-beam web;in situ;0;1;0;1;1;7;7.5;0.5;0;0;0;0;21;21;21;0;0;4.799;0;34.2;34.2;1
Rosa et al. (2024);Polyester;1;0;0;0;0;Glass;1;0;0;Pultrusion;1;0;0;0;0.43;8;I-beam web;in situ;0;1;0;1;1;7;7.5;0.5;0;96360;4015;3.604;21;21;21;0;413;4.799;0;34.2;34.2;1
Keller et al. (2016);Polyester;1;0;0;0;0;Glass;1;0;0;Pultrusion;1;0;0;0;0.5;8;I-beam flange;in situ;0;1;0;1;0;0;7.5;0.73;0.2;0;0;0;2;2;2;0;0;0.577;0;34.2;34.2;1
Keller et al. (2016);Polyester;1;0;0;0;0;Glass;1;0;0;Pultrusion;1;0;0;0;0.5;8;I-beam flange;in situ;0;1;0;1;0;0;7.5;0.73;0.2;70080;2920;3.466;2;2;2;0;38.7;0.577;0;34.2;35.3;1.032
Keller et al. (2016);Polyester;1;0;0;0;0;Glass;1;0;0;Pultrusion;1;0;0;0;0.5;8;I-beam flange;in situ;0;1;0;1;0;0;7.5;0.73;0.2;148920;6205;3.793;2;2;2;0;40.2;0.577;0;34.2;33.6;0.982
Keller et al. (2016);Polyester;1;0;0;0;0;Glass;1;0;0;Pultrusion;1;0;0;0;0.5;8;I-beam web;in situ;0;1;0;1;0;0;7.5;0.73;0.2;0;0;0;2;2;2;0;0;0.577;0;22.8;22.8;1
Keller et al. (2016);Polyester;1;0;0;0;0;Glass;1;0;0;Pultrusion;1;0;0;0;0.5;8;I-beam web;in situ;0;1;0;1;0;0;7.5;0.73;0.2;70080;2920;3.466;2;2;2;0;38.7;0.577;0;22.8;22.7;0.996
Keller et al. (2016);Polyester;1;0;0;0;0;Glass;1;0;0;Pultrusion;1;0;0;0;0.5;8;I-beam web;in situ;0;1;0;1;0;0;7.5;0.73;0.2;148920;6205;3.793;2;2;2;0;40.2;0.577;0;22.8;21.7;0.952
Lopez-Anido et al. (2001);Vinylester;0;0;1;0;0;Glass;1;0;0;Pultrusion;1;0;0;0;0.49;9.9;honeycomb deck;tap water;1;0;1;0;0;0;7.5;1;0;3000;0;0;23;23;23;0;0;5.903;0;22.4;22.4;1
Lopez-Anido et al. (2001);Vinylester;0;0;1;0;0;Glass;1;0;0;Pultrusion;1;0;0;0;0.49;9.9;honeycomb deck;tap water;1;0;1;0;0;0;7.5;1;0;3000;125;2.1;23;23;23;0;372.5;5.903;0;22.4;21.6;0.964
Lopez-Anido et al. (2001);Vinylester;0;0;1;0;0;Glass;1;0;0;Pultrusion;1;0;0;0;0.49;9.9;honeycomb deck;tap water;1;0;1;0;0;0;7.5;1;0;10000;417;2.621;23;23;23;0;400.2;5.903;0;22.4;21.9;0.978
Lopez-Anido et al. (2001);Vinylester;0;0;1;0;0;Glass;1;0;0;Pultrusion;1;0;0;0;0.49;9.9;honeycomb deck;salt water;1;0;1;0;0;0;7.5;1;0;1000;0;0;23;23;23;0;0;5.903;0;22.4;22.4;1
Lopez-Anido et al. (2001);Vinylester;0;0;1;0;0;Glass;1;0;0;Pultrusion;1;0;0;0;0.49;9.9;honeycomb deck;salt water;1;0;1;0;0;0;7.5;1;0;1000;42;1.63;23;23;23;0;347.2;5.903;0;22.4;22.8;1.018
Lopez-Anido et al. (2001);Vinylester;0;0;1;0;0;Glass;1;0;0;Pultrusion;1;0;0;0;0.49;9.9;honeycomb deck;salt water;1;0;1;0;0;0;7.5;1;0;3000;125;2.1;23;23;23;0;372.5;5.903;0;22.4;22;0.982
Lopez-Anido et al. (2001);Vinylester;0;0;1;0;0;Glass;1;0;0;Pultrusion;1;0;0;0;0.49;9.9;honeycomb deck;salt water;1;0;1;0;0;0;7.5;1;0;10000;417;2.621;23;23;23;0;400.2;5.903;0;22.4;22.5;1.004
Lopez-Anido et al. (2001);Vinylester;0;0;1;0;0;Glass;1;0;0;Pultrusion;1;0;0;0;0.49;9.9;honeycomb deck;in situ;0;1;0;1;0;0;7.5;0.75;0;0;0;0;21;30;25.5;9;0;7.618;0;22.4;22.4;1
Lopez-Anido et al. (2001);Vinylester;0;0;1;0;0;Glass;1;0;0;Pultrusion;1;0;0;0;0.49;9.9;honeycomb deck;in situ;0;1;0;1;0;0;7.5;0.75;0;8760;365;2.563;21;30;25.5;9;440.3;7.618;0;22.4;23;1.027
Lopez-Anido et al. (2001);Hybrid;1;0;1;0;0;Glass;1;0;0;Pultrusion;1;0;0;0;0.61;8;deck panel;tap water;1;0;1;0;0;0;7.5;1;0;3000;0;0;23;23;23;0;0;5.903;0;39.5;39.5;1
Lopez-Anido et al. (2001);Hybrid;1;0;1;0;0;Glass;1;0;0;Pultrusion;1;0;0;0;0.61;8;deck panel;tap water;1;0;1;0;0;0;7.5;1;0;3000;125;2.1;23;23;23;0;372.5;5.903;0;39.5;39.1;0.99
Lopez-Anido et al. (2001);Hybrid;1;0;1;0;0;Glass;1;0;0;Pultrusion;1;0;0;0;0.61;8;deck panel;tap water;1;0;1;0;0;0;7.5;1;0;10000;417;2.621;23;23;23;0;400.2;5.903;0;39.5;38.9;0.985
Lopez-Anido et al. (2001);Hybrid;1;0;1;0;0;Glass;1;0;0;Pultrusion;1;0;0;0;0.61;8;deck panel;salt water;1;0;1;0;0;0;7.5;1;0;3000;0;0;23;23;23;0;0;5.903;0;39.5;39.5;1
Lopez-Anido et al. (2001);Hybrid;1;0;1;0;0;Glass;1;0;0;Pultrusion;1;0;0;0;0.61;8;deck panel;salt water;1;0;1;0;0;0;7.5;1;0;3000;125;2.1;23;23;23;0;372.5;5.903;0;39.5;39.3;0.995
Lopez-Anido et al. (2001);Hybrid;1;0;1;0;0;Glass;1;0;0;Pultrusion;1;0;0;0;0.61;8;deck panel;salt water;1;0;1;0;0;0;7.5;1;0;10000;417;2.621;23;23;23;0;400.2;5.903;0;39.5;37.8;0.957
Lopez-Anido et al. (2001);Hybrid;1;0;1;0;0;Glass;1;0;0;Pultrusion;1;0;0;0;0.61;8;deck panel;alkaline solution;1;0;1;0;0;0;9.5;1;0;1000;0;0;23;23;23;0;0;5.903;0;39.5;39.5;1
Lopez-Anido et al. (2001);Hybrid;1;0;1;0;0;Glass;1;0;0;Pultrusion;1;0;0;0;0.61;8;deck panel;alkaline solution;1;0;1;0;0;0;9.5;1;0;1000;42;1.63;23;23;23;0;347.2;5.903;0;39.5;40.4;1.023
Lopez-Anido et al. (2001);Hybrid;1;0;1;0;0;Glass;1;0;0;Pultrusion;1;0;0;0;0.61;8;deck panel;alkaline solution;1;0;1;0;0;0;9.5;1;0;10000;417;2.621;23;23;23;0;400.2;5.903;0;39.5;38.1;0.965
Lopez-Anido et al. (2001);Hybrid;1;0;1;0;0;Glass;1;0;0;Pultrusion;1;0;0;0;0.61;8;deck panel;in situ;0;1;0;1;0;0;7.5;0.75;0;0;0;0;23;23;23;0;0;5.903;0;39.5;39.5;1
Lopez-Anido et al. (2001);Hybrid;1;0;1;0;0;Glass;1;0;0;Pultrusion;1;0;0;0;0.61;8;deck panel;in situ;0;1;0;1;0;0;7.5;0.75;0;8760;365;2.563;23;23;23;0;397.1;5.903;0;39.5;39.5;1
Lopez-Anido et al. (2001);Vinylester;0;0;1;0;0;Glass;1;0;0;VARTM;0;0;0;1;0.56;6.9;deck sandwich face;tap water;1;0;1;0;0;0;7.5;1;0;1000;0;0;23;23;23;0;0;5.903;0;23.6;23.6;1
Lopez-Anido et al. (2001);Vinylester;0;0;1;0;0;Glass;1;0;0;VARTM;0;0;0;1;0.56;6.9;deck sandwich face;tap water;1;0;1;0;0;0;7.5;1;0;1000;42;1.63;23;23;23;0;347.2;5.903;0;23.6;22.1;0.936
Lopez-Anido et al. (2001);Vinylester;0;0;1;0;0;Glass;1;0;0;VARTM;0;0;0;1;0.56;6.9;deck sandwich face;tap water;1;0;1;0;0;0;7.5;1;0;3000;125;2.1;23;23;23;0;372.5;5.903;0;23.6;25.2;1.068
Lopez-Anido et al. (2001);Vinylester;0;0;1;0;0;Glass;1;0;0;VARTM;0;0;0;1;0.56;6.9;deck sandwich face;tap water;1;0;1;0;0;0;7.5;1;0;10000;417;2.621;23;23;23;0;400.2;5.903;0;23.6;25.3;1.072
Lopez-Anido et al. (2001);Vinylester;0;0;1;0;0;Glass;1;0;0;VARTM;0;0;0;1;0.56;6.9;deck sandwich face;salt water;1;0;1;0;0;0;7.5;1;0;1000;0;0;23;23;23;0;0;5.903;0;23.6;23.6;1
Lopez-Anido et al. (2001);Vinylester;0;0;1;0;0;Glass;1;0;0;VARTM;0;0;0;1;0.56;6.9;deck sandwich face;salt water;1;0;1;0;0;0;7.5;1;0;1000;42;1.63;23;23;23;0;347.2;5.903;0;23.6;21.8;0.924
Lopez-Anido et al. (2001);Vinylester;0;0;1;0;0;Glass;1;0;0;VARTM;0;0;0;1;0.56;6.9;deck sandwich face;salt water;1;0;1;0;0;0;7.5;1;0;3000;125;2.1;23;23;23;0;372.5;5.903;0;23.6;25.1;1.064
Lopez-Anido et al. (2001);Vinylester;0;0;1;0;0;Glass;1;0;0;VARTM;0;0;0;1;0.56;6.9;deck sandwich face;salt water;1;0;1;0;0;0;7.5;1;0;10000;417;2.621;23;23;23;0;400.2;5.903;0;23.6;25.4;1.076
Lopez-Anido et al. (2001);Vinylester;0;0;1;0;0;Glass;1;0;0;VARTM;0;0;0;1;0.56;6.9;deck sandwich face;in situ;0;1;0;1;0;0;7.5;0.75;0;0;0;0;23;23;23;0;0;5.903;0;23.6;23.6;1
Lopez-Anido et al. (2001);Vinylester;0;0;1;0;0;Glass;1;0;0;VARTM;0;0;0;1;0.56;6.9;deck sandwich face;in situ;0;1;0;1;0;0;7.5;0.75;0;8760;365;2.563;23;23;23;0;397.1;5.903;0;23.6;24.1;1.021
Lopez-Anido et al. (2001);Polyester;1;0;0;0;0;Glass;1;0;0;Hand lay-up;0;1;0;0;0.6;8.8;honeycomb sandwich face;tap water;1;0;1;0;0;0;7.5;1;0;3000;0;0;23;23;23;0;0;5.903;0;16.4;16.4;1
Lopez-Anido et al. (2001);Polyester;1;0;0;0;0;Glass;1;0;0;Hand lay-up;0;1;0;0;0.6;8.8;honeycomb sandwich face;tap water;1;0;1;0;0;0;7.5;1;0;3000;125;2.1;23;23;23;0;372.5;5.903;0;16.4;17.5;1.067
Lopez-Anido et al. (2001);Polyester;1;0;0;0;0;Glass;1;0;0;Hand lay-up;0;1;0;0;0.6;8.8;honeycomb sandwich face;tap water;1;0;1;0;0;0;7.5;1;0;10000;417;2.621;23;23;23;0;400.2;5.903;0;16.4;17.1;1.043
Lopez-Anido et al. (2001);Polyester;1;0;0;0;0;Glass;1;0;0;Hand lay-up;0;1;0;0;0.6;8.8;honeycomb sandwich face;salt water;1;0;1;0;0;0;7.5;1;0;3000;0;0;23;23;23;0;0;5.903;0;16.4;16.4;1
Lopez-Anido et al. (2001);Polyester;1;0;0;0;0;Glass;1;0;0;Hand lay-up;0;1;0;0;0.6;8.8;honeycomb sandwich face;salt water;1;0;1;0;0;0;7.5;1;0;3000;125;2.1;23;23;23;0;372.5;5.903;0;16.4;16.6;1.012
Lopez-Anido et al. (2001);Polyester;1;0;0;0;0;Glass;1;0;0;Hand lay-up;0;1;0;0;0.6;8.8;honeycomb sandwich face;salt water;1;0;1;0;0;0;7.5;1;0;10000;417;2.621;23;23;23;0;400.2;5.903;0;16.4;17.1;1.043
Lopez-Anido et al. (2001);Polyester;1;0;0;0;0;Glass;1;0;0;Hand lay-up;0;1;0;0;0.6;8.8;honeycomb sandwich face;in situ;0;1;0;1;0;0;7.5;0.75;0;0;0;0;23;23;23;0;0;5.903;0;16.4;16.4;1
Lopez-Anido et al. (2001);Polyester;1;0;0;0;0;Glass;1;0;0;Hand lay-up;0;1;0;0;0.6;8.8;honeycomb sandwich face;in situ;0;1;0;1;0;0;7.5;0.75;0;8760;365;2.563;23;23;23;0;397.1;5.903;0;16.4;18;1.098
Bazli et al. (2020);Vinylester;0;0;1;0;0;Glass;1;0;0;Pultrusion;1;0;0;0;0.6;2;dogbone;UV-vapor cycles;0;1;0;1;0;0;7.5;1;0;1000;0;0;50;60;55;10;0;115.115;0;37.1;37.1;1
Bazli et al. (2020);Vinylester;0;0;1;0;0;Glass;1;0;0;Pultrusion;1;0;0;0;0.6;2;dogbone;UV-vapor cycles;0;1;0;1;0;0;7.5;1;0;1000;42;1.63;50;60;55;10;830.3;115.115;0;37.1;40;1.078
Bazli et al. (2020);Vinylester;0;0;1;0;0;Glass;1;0;0;Pultrusion;1;0;0;0;0.6;2;dogbone;UV-vapor cycles;0;1;0;1;0;0;7.5;1;0;1500;63;1.803;50;60;55;10;852.6;115.115;0;37.1;36;0.97
Bazli et al. (2020);Vinylester;0;0;1;0;0;Glass;1;0;0;Pultrusion;1;0;0;0;0.6;2;dogbone;UV-vapor cycles;0;1;0;1;0;0;7.5;1;0;2000;83;1.926;50;60;55;10;868.4;115.115;0;37.1;35;0.943
Bazli et al. (2020);Vinylester;0;0;1;0;0;Glass;1;0;0;Pultrusion;1;0;0;0;0.6;2;dogbone;UV-vapor cycles;0;1;0;1;0;0;7.5;1;0;3000;125;2.1;50;60;55;10;890.7;115.115;0;37.1;32;0.863
Bazli et al. (2020);Vinylester;0;0;1;0;0;Glass;1;0;0;Pultrusion;1;0;0;0;0.6;5;dogbone;UV-vapor cycles;0;1;0;1;0;0;7.5;1;0;1000;0;0;50;60;55;10;0;115.115;0;45;45;1
Bazli et al. (2020);Vinylester;0;0;1;0;0;Glass;1;0;0;Pultrusion;1;0;0;0;0.6;5;dogbone;UV-vapor cycles;0;1;0;1;0;0;7.5;1;0;1000;42;1.63;50;60;55;10;830.3;115.115;0;45;48;1.067
Bazli et al. (2020);Vinylester;0;0;1;0;0;Glass;1;0;0;Pultrusion;1;0;0;0;0.6;5;dogbone;UV-vapor cycles;0;1;0;1;0;0;7.5;1;0;1500;63;1.803;50;60;55;10;852.6;115.115;0;45;51;1.133
Bazli et al. (2020);Vinylester;0;0;1;0;0;Glass;1;0;0;Pultrusion;1;0;0;0;0.6;5;dogbone;UV-vapor cycles;0;1;0;1;0;0;7.5;1;0;2000;83;1.926;50;60;55;10;868.4;115.115;0;45;41;0.911
Bazli et al. (2020);Vinylester;0;0;1;0;0;Glass;1;0;0;Pultrusion;1;0;0;0;0.6;5;dogbone;UV-vapor cycles;0;1;0;1;0;0;7.5;1;0;3000;125;2.1;50;60;55;10;890.7;115.115;0;45;40;0.889
